Repository: sreearravind/Al_Graphene_workMicrostructure

File: Caluculaions/100x_report/Sample_2_report.txt
Sample 2 Grain Analysis Report
====================================

Image used: C:\Users\HP\PycharmProjects\Microstructure\Optical microstructure\100 x\2\100x1.tiff
Scale: 0.473 µm/pixel
Minimum area filter: 500 pixels

Filtered grain count: 10

Equivalent diameter statistics (µm):
count     10.000000
mean     102.474311
std       84.669174
min       38.855646
25%       65.393584
50%       70.555863
75%       79.531864
max      293.295912
Name: equivalent_diameter_um, dtype: float64

Detailed filtered grain table:
   Sample   area_px      area_um2  equivalent_diameter_um  major_axis_um  minor_axis_um  aspect_ratio  roundness  solidity
1       2  301981.0  67561.907149              293.295912     508.331966     221.472828      2.295234   0.019251  0.606543
2       2  173237.0  38758.140773              222.144992     281.477541     205.635472      1.368818   0.063737  0.727062
3       2   17324.0   3875.881196               70.249023     285.027815      33.458022      8.518968   0.106930  0.493252
4       2    5612.0   1255.567148               39.982968     204.459931       8.158416     25.061230   0.116106  0.998754
5       2   14590.0   3264.206110               64.467948      81.056979      60.844093      1.332208   0.385547  0.865516
6       2    5300.0   1185.763700               38.855646      95.413437      17.248358      5.531740   0.386988  0.845430
7       2   22866.0   5115.787314               80.707018     158.207827      65.610996      2.411300   0.075328  0.517190
8       2   20280.0   4537.224120               76.006402     104.002316      61.952804      1.678735   0.406612  0.836220
9       2   17628.0   3943.894812               70.862704     102.347469      56.865584      1.799814   0.188139  0.735603
10      2   16314.0   3649.914906               68.170492      90.796612      57.408107      1.581599   0.223972  0.759639
