Repository: sreearravind/Al_Graphene_workMicrostructure

File: Caluculaions/100x_report/Sample_10_report.txt
Sample 10 Grain Analysis Report
====================================

Image used: C:\Users\HP\PycharmProjects\Microstructure\Optical microstructure\100 x\10\100x1.tiff
Scale: 0.473 µm/pixel
Minimum area filter: 500 pixels

Filtered grain count: 60

Equivalent diameter statistics (µm):
count     60.000000
mean      56.536368
std       27.501054
min       11.946345
25%       34.632630
50%       55.092475
75%       74.139705
max      111.922944
Name: equivalent_diameter_um, dtype: float64

Detailed filtered grain table:
   Sample  area_px     area_um2  equivalent_diameter_um  major_axis_um  minor_axis_um  aspect_ratio  roundness  solidity
1      10  25730.0  5756.547170               85.612286     126.835152      62.326514      2.035011   0.367036  0.810113
2      10  31567.0  7062.453343               94.827184     111.858502      87.108064      1.284135   0.306880  0.840935
3      10  43975.0  9838.482775              111.922944     133.938506     129.420600      1.034909   0.074875  0.620065
4      10  36456.0  8156.264424              101.906224     148.355734      85.191863      1.741431   0.131832  0.714978
5      10  12517.0  2800.415893               59.712647      93.416045      44.333938      2.107100   0.221388  0.724112
6      10  37599.0  8411.986671              103.491420     176.638226     118.908521      1.485497   0.046387  0.439549
7      10  40808.0  9129.933032              107.817400     207.093575     100.528318      2.060052   0.048651  0.445152
8      10   6525.0  1459.831725               43.112823      63.813780      36.900022      1.729370   0.304190  0.740552
9      10  13412.0  3000.653348               61.810602      91.415196      58.890351      1.552295   0.168607  0.631183
10     10  38989.0  8722.969981              105.387050     232.390488      86.989057      2.671491   0.037606  0.541589
11     10   1635.0   365.796915               21.581175      51.508814       9.460510      5.444613   0.408442  0.976703
12     10  16237.0  3632.687773               68.009424     105.247874      51.337919      2.050100   0.181792  0.743759
13     10   2878.0   643.892062               28.632653      40.749373      22.428768      1.816835   0.626270  0.947022
14     10   6542.0  1463.635118               43.168948      48.344731      43.734330      1.105418   0.427801  0.795187
15     10  14632.0  3273.602728               64.560673      81.878864      71.193763      1.150085   0.134081  0.610124
16     10   9876.0  2209.547604               53.040394      90.293392      38.549711      2.342259   0.225453  0.686787
17     10  40977.0  9167.743233              108.040424     231.550981     125.228293      1.849031   0.034247  0.391854
18     10   2166.0   484.597014               24.839647      52.313216      13.406429      3.902099   0.427508  0.840839
19     10  35086.0  7849.755694               99.973093     160.201771      96.148489      1.666191   0.048131  0.530000
20     10  26253.0  5873.557437               86.478006     176.983273      69.115426      2.560691   0.054505  0.535066
21     10   7833.0  1752.469257               47.236778      74.741004      35.898772      2.081993   0.231278  0.720673
22     10    544.0   121.708576               12.448461      37.024806       4.339320      8.532397   0.298971  0.947735
23     10   3287.0   735.397223               30.599621      55.235944      20.958984      2.635430   0.425356  0.748577
24     10   3994.0   893.573626               33.730302      59.029242      22.611150      2.610625   0.489066  0.770299
25     10    501.0   112.088229               11.946345      42.324604       3.510946     12.055041   0.228650  0.957935
26     10  27481.0  6148.296649               88.477423     236.065261     105.093348      2.246244   0.049409  0.351150
27     10  11044.0  2470.863076               56.089220     103.661011      45.949123      2.255995   0.171549  0.573208
28     10  10806.0  2417.615574               55.481562      94.102643      54.654086      1.721786   0.093330  0.586454
29     10   3141.0   702.732789               29.912325      42.647280      23.671107      1.801660   0.615288  0.881313
30     10   4284.0   958.455036               34.933406      44.372838      30.052673      1.476502   0.474252  0.852029
31     10    709.0   158.623861               14.211480      38.738105       5.458392      7.096981   0.338746  0.939073
32     10  14421.0  3226.395909               64.093485     112.231782      58.095155      1.931861   0.117141  0.529950
33     10  11785.0  2636.646265               57.940334      91.990212      52.084083      1.766187   0.172136  0.691567
34     10  10505.0  2350.273145               54.703388      83.619674      47.560998      1.758156   0.205360  0.637130
35     10  21166.0  4735.448014               77.648952     119.395083     104.191282      1.145922   0.046360  0.513177
36     10   9549.0  2136.388221               52.154904      72.844771      45.586174      1.597958   0.279152  0.739831
37     10   8458.0  1892.299882               49.085141      87.816368      39.085476      2.246778   0.218021  0.601565
38     10   4666.0  1043.919514               36.457641      78.655025      28.484824      2.761296   0.124593  0.569928
39     10  15106.0  3379.650274               65.598052     152.992089      48.742788      3.138764   0.101316  0.545993
40     10   4802.0  1074.346658               36.985141      57.905446      26.806283      2.160145   0.496485  0.820714
41     10   1074.0   240.284946               17.491149      36.721413       9.668326      3.798115   0.455573  0.813020
42     10   5931.0  1326.936699               41.103629      63.172257      29.922662      2.111184   0.393433  0.818747
43     10   1662.0   371.837598               21.758638      23.051313      21.748149      1.059921   0.743169  0.927973
44     10  18692.0  4181.942468               72.969956     128.067305      65.788779      1.946644   0.085513  0.581943
46     10  26488.0  5926.133752               86.864192     128.081893     113.875110      1.124758   0.056653  0.525837
47     10  26918.0  6022.337222               87.566420     215.382903      88.782166      2.425970   0.055875  0.407410
48     10   2433.0   544.332657               26.326144      31.317466      23.674449      1.322838   0.635512  0.882481
49     10  13008.0  2910.266832               60.872546      88.431036      53.104469      1.665228   0.135354  0.713002
50     10  15456.0  3457.955424               66.353640     131.153679      55.886954      2.346767   0.134084  0.546052
51     10   4910.0  1098.509390               37.398738      49.854033      36.328750      1.372302   0.421649  0.755617
52     10   3694.0   826.454926               32.438790      55.467107      21.712371      2.554631   0.303854  0.788979
53     10  11555.0  2585.188595               57.372157      88.994951      50.344596      1.767716   0.163984  0.702304
54     10  14209.0  3178.965361               63.620629     104.094245      68.632114      1.516699   0.097064  0.523525
55     10   5340.0  1194.712860               39.001996      57.692985      29.351397      1.965596   0.380096  0.804702
56     10   2438.0   545.451302               26.353181      53.858308      18.303211      2.942561   0.249276  0.717059
57     10   7346.0  1643.513234               45.744793      79.598414      53.497359      1.487894   0.122806  0.502600
58     10   2412.0   539.634348               26.212283      39.775747      20.073334      1.981522   0.490491  0.892012
59     10   8844.0  1978.659276               50.192701      84.675233      37.750265      2.243037   0.203647  0.703132
61     10  14801.0  3311.412929               64.932441     109.237338      69.043854      1.582144   0.069698  0.508014
62     10  24740.0  5535.055460               83.949101     190.858394      63.822090      2.990475   0.051086  0.493477

File: Caluculaions/100x_report/Sample_11_report.txt
Sample 11 Grain Analysis Report
====================================

Image used: C:\Users\HP\PycharmProjects\Microstructure\Optical microstructure\100 x\11\100x1.tiff
Scale: 0.473 µm/pixel
Minimum area filter: 500 pixels

Filtered grain count: 71

Equivalent diameter statistics (µm):
count     71.000000
mean      47.624555
std       20.021233
min       15.615399
25%       33.614134
50%       42.814460
75%       61.514714
max      119.354909
Name: equivalent_diameter_um, dtype: float64

Detailed filtered grain table:
   Sample  area_px      area_um2  equivalent_diameter_um  major_axis_um  minor_axis_um  aspect_ratio  roundness  solidity
1      11  14859.0   3324.389211               65.059540      89.003242      54.860736      1.622349   0.344283  0.857761
2      11  14373.0   3215.656917               63.986729      88.072044      52.413230      1.680340   0.236557  0.767706
3      11  30548.0   6834.473492               93.284093     112.327581      88.592108      1.267919   0.187112  0.745273
4      11   6160.0   1378.170640               41.889633      70.003020      27.878804      2.510976   0.547932  0.875249
5      11  50009.0  11188.463561              119.354909     193.113854     104.407908      1.849609   0.040331  0.603201
6      11  16330.0   3653.494570               68.203913     139.818453      48.618079      2.875853   0.072061  0.574191
7      11  25092.0   5613.808068               84.544204     144.977792      65.042988      2.228953   0.076397  0.647168
8      11  12364.0   2766.185356               59.346580      93.048188      40.294793      2.309186   0.334414  0.819188
9      11   7010.0   1568.340290               44.686384      52.317938      45.512558      1.149528   0.306818  0.783240
10     11  20549.0   4597.407221               76.508827     106.936575      68.739821      1.555671   0.149725  0.745042
11     11   5499.0   1230.285771               39.578384      44.728130      37.757502      1.184616   0.588493  0.843146
12     11  35267.0   7890.250643              100.230630     229.439172      83.100639      2.760980   0.022764  0.475111
13     11   6707.0   1500.550403               43.709954      81.775908      26.154532      3.126644   0.292058  0.801506
14     11   6963.0   1557.825027               44.536327      63.603701      44.768809      1.420715   0.208641  0.637404
15     11  14778.0   3306.267162               64.881971     118.842480      62.395838      1.904654   0.070308  0.578599
16     11  17673.0   3953.962617               70.953094     155.802370      59.634629      2.612616   0.088153  0.538384
17     11  14644.0   3276.287476               64.587141     114.521161      67.528182      1.695902   0.071271  0.503507
18     11   6291.0   1407.479139               42.332707      57.360104      35.369180      1.621754   0.264548  0.779844
19     11  16355.0   3659.087795               68.256101     136.201333      51.387520      2.650475   0.054265  0.590881
20     11   8455.0   1891.628695               49.076435      72.043053      41.012393      1.756617   0.162788  0.645026
21     11  17488.0   3912.572752               70.580751     119.002152      72.607278      1.638984   0.064599  0.555192
22     11   2692.0    602.278468               27.691962      36.414368      25.784868      1.412238   0.359785  0.791998
23     11   4612.0   1031.838148               36.246064      49.729995      32.958454      1.508869   0.315767  0.734161
24     11  10481.0   2344.903649               54.640864      85.973339      46.414994      1.852275   0.099920  0.671042
25     11   4756.0   1064.055124               36.807568      80.156234      19.859617      4.036142   0.232994  0.699103
26     11   7398.0   1655.147142               45.906413      63.723640      42.590203      1.496204   0.208755  0.705983
27     11  13577.0   3037.568633               62.189649     127.166000      50.454069      2.520431   0.098925  0.565850
28     11   4470.0   1000.068630               35.683707      61.357490      28.435604      2.157770   0.194639  0.628604
29     11  10044.0   2247.134076               53.489625     109.002359      38.612767      2.822962   0.123825  0.572373
30     11   3792.0    848.380368               32.866266      41.422567      30.834596      1.343380   0.368114  0.805096
31     11   5671.0   1268.767159               40.192593      67.273585      39.245436      1.714176   0.116995  0.573988
32     11  16105.0   3603.155545               67.732416     143.104701      61.636713      2.321745   0.064325  0.442263
33     11   2524.0    564.691996               26.813955      35.860327      21.152077      1.695357   0.633123  0.902718
34     11  19174.0   4289.779846               73.904786     155.674041      54.444223      2.859331   0.054902  0.548455
35     11   2248.0    502.942792               25.305467      27.411265      26.416125      1.037672   0.469938  0.862956
36     11   7465.0   1670.136985               46.113821      88.911615      40.024169      2.221448   0.137535  0.606812
37     11   1122.0    251.023938               17.877740      31.200298      11.159949      2.795739   0.509190  0.882769
38     11   6435.0   1439.696115               42.814460      75.439738      38.455070      1.961763   0.204137  0.638393
39     11   3463.0    774.773527               31.408156      49.703775      31.949883      1.555679   0.166350  0.640703
40     11   4703.0   1052.197487               36.601905      52.524627      36.032558      1.457699   0.210213  0.725548
41     11   1905.0    426.203745               23.295052      38.837217      15.672670      2.478022   0.418963  0.763527
42     11   2848.0    637.180192               28.483030      57.753036      15.108511      3.822550   0.390870  0.812553
43     11  12994.0   2907.134626               60.839779     107.722879      63.013246      1.709528   0.069804  0.519262
44     11   5472.0   1224.245088               39.481100      53.983860      37.732706      1.430691   0.291181  0.742671
45     11   9465.0   2117.594985               51.925000     117.473510      32.673089      3.595421   0.180380  0.599962
46     11   3186.0    712.800594               30.125834      40.824962      28.878070      1.413701   0.210838  0.726237
47     11    856.0    191.512024               15.615399      28.196324      10.531251      2.677396   0.387508  0.773261
48     11   3606.0    806.766774               32.050076      46.871765      29.723482      1.576927   0.229024  0.674902
49     11  12936.0   2894.158344               60.703845      79.857928      68.987816      1.157566   0.122451  0.629520
50     11   2895.0    647.695455               28.717094      39.840163      23.084419      1.725846   0.388293  0.833333
51     11   5477.0   1225.363733               39.499134      59.091450      29.828540      1.981037   0.332303  0.854446
52     11   5363.0   1199.858627               39.085898      53.257181      34.773564      1.531542   0.261696  0.694959
53     11  14780.0   3306.714620               64.886361     107.668540      76.094307      1.414936   0.064278  0.489032
54     11  11480.0   2568.408920               57.185661      85.745599      56.008077      1.530951   0.088753  0.629524
55     11   4421.0    989.105909               35.487586      44.557489      32.156914      1.385627   0.309509  0.744401
56     11   7334.0   1640.828486               45.707414      88.417517      34.879491      2.534943   0.117936  0.552051
57     11  10423.0   2331.927367               54.489468      97.350770      50.919959      1.911839   0.080405  0.562706
58     11  13971.0   3125.717859               63.085558     108.152622      71.175359      1.519523   0.057728  0.500627
59     11   1701.0    380.563029               22.012449      28.575629      22.055713      1.295611   0.431411  0.731613
60     11   5936.0   1328.055344               41.120951      81.530496      29.743316      2.741137   0.145381  0.621375
61     11   2921.0    653.512409               28.845760      42.632490      27.775277      1.534908   0.295788  0.677726
62     11   4456.0    996.936424               35.627782      55.086747      37.437328      1.471439   0.156596  0.635301
63     11    946.0    211.647634               16.415789      19.756325      14.518301      1.360788   0.728528  0.918447
64     11   3546.0    793.343034               31.782318      41.075426      27.019938      1.520189   0.462992  0.825227
65     11   4228.0    945.926212               34.704332      49.162665      33.634911      1.461656   0.249646  0.681716
66     11   6942.0   1553.126718               44.469117      73.968849      44.512232      1.661765   0.098887  0.531425
67     11   9205.0   2059.425445               51.206854      68.806281      56.601766      1.215621   0.095753  0.601988
68     11   6281.0   1405.241849               42.299048      61.934687      37.134167      1.667863   0.172616  0.663673
69     11   3533.0    790.434557               31.724006      37.520658      30.612790      1.225653   0.359946  0.779912
70     11   4145.0    927.356705               34.362003      55.160399      32.302200      1.707636   0.162292  0.643434
71     11   2416.0    540.529264               26.234009      34.514917      26.564312      1.299296   0.245267  0.685585

File: Caluculaions/100x_report/Sample_12_report.txt
Sample 12 Grain Analysis Report
====================================

Image used: C:\Users\HP\PycharmProjects\Microstructure\Optical microstructure\100 x\12\100x1.tiff
Scale: 0.473 µm/pixel
Minimum area filter: 500 pixels

Filtered grain count: 106

Equivalent diameter statistics (µm):
count    106.000000
mean      44.605744
std       17.213746
min       17.733756
25%       31.370139
50%       41.955883
75%       53.579918
max      102.744170
Name: equivalent_diameter_um, dtype: float64

Detailed filtered grain table:
    Sample  area_px     area_um2  equivalent_diameter_um  major_axis_um  minor_axis_um  aspect_ratio  roundness  solidity
1       12  15209.0  3402.694361               65.821311      98.683634      48.223827      2.046367   0.385959  0.837961
2       12  11091.0  2481.378339               56.208443      74.619666      59.344278      1.257403   0.330043  0.725566
3       12  20814.0  4656.695406               77.000576      92.007147      68.841070      1.336515   0.335711  0.835937
4       12  12291.0  2749.853139               59.171123      85.307356      46.185738      1.847050   0.273656  0.728485
5       12  26932.0  6025.469428               87.589189     121.206736      83.809123      1.446224   0.080731  0.603667
6       12  30006.0  6713.212374               92.452839     142.640043     101.181199      1.409748   0.060547  0.554168
7       12  37058.0  8290.949282              102.744170     276.600481      63.941142      4.325861   0.032331  0.515841
8       12  16661.0  3727.548869               68.891673     114.071066      60.982967      1.870540   0.106274  0.672140
9       12   8458.0  1892.299882               49.085141      52.850330      48.483885      1.090060   0.443968  0.842934
10      12  13596.0  3041.819484               62.233149      84.599913      63.900780      1.323926   0.115489  0.632490
11      12  16872.0  3774.755688               69.326533     112.604556      64.804918      1.737593   0.099404  0.573215
12      12   4497.0  1006.109313               35.791314      44.849423      31.098107      1.442191   0.400473  0.834942
13      12  23112.0  5170.824648               81.139993     130.957895      74.046919      1.768580   0.062454  0.617852
14      12   2078.0   464.908862               24.329824      32.952172      20.513997      1.606326   0.434274  0.799538
15      12  11165.0  2497.934285               56.395644     129.856145      52.428082      2.476843   0.122183  0.531414
16      12   6061.0  1356.021469               41.551656      52.638178      42.245260      1.246014   0.290886  0.772299
17      12   6718.0  1503.011422               43.745784      55.147778      44.573392      1.237235   0.237823  0.712181
18      12   3032.0   678.346328               29.388729      73.033603      19.042301      3.835335   0.261985  0.615135
19      12   2607.0   583.261503               27.251268      46.625969      17.194857      2.711623   0.548875  0.867554
20      12   9362.0  2094.550898               51.641699      73.787135      49.320709      1.496068   0.153141  0.607725
21      12  11063.0  2475.113927               56.137447      78.916276      54.370973      1.451441   0.163206  0.658473
22      12   8679.0  1941.743991               49.722281      75.515667      39.580154      1.907917   0.148770  0.672061
23      12   8675.0  1940.849075               49.710822      78.649195      47.431953      1.658148   0.145388  0.589014
24      12   4521.0  1011.478809               35.886694      58.906665      30.618725      1.923877   0.153381  0.641004
25      12   2787.0   623.532723               28.176347      44.792234      21.559841      2.077577   0.298527  0.709341
26      12   6513.0  1457.146977               43.073160      60.309517      37.099464      1.625617   0.240391  0.723104
27      12   9819.0  2196.795051               52.887109      90.124913      39.752125      2.267172   0.171495  0.646497
28      12   6980.0  1561.628420               44.590661      82.708061      33.505979      2.468457   0.230431  0.665776
29      12  12565.0  2811.154885               59.827030     107.720837      60.840771      1.770537   0.113563  0.572359
30      12   2167.0   484.820743               24.845381      57.771519      18.524071      3.118727   0.285243  0.564617
31      12   5138.0  1149.519602               38.257206      52.605629      38.559086      1.364286   0.221636  0.721731
32      12   6462.0  1445.736798               42.904187      60.622697      37.676609      1.609027   0.236997  0.688546
33      12   3413.0   763.587077               31.180591      52.274952      20.487128      2.551600   0.458621  0.787313
34      12   9361.0  2094.327169               51.638940      93.782912      38.496773      2.436124   0.158455  0.629523
35      12   8099.0  1811.981171               48.032136      72.125976      39.461108      1.827774   0.160545  0.728196
36      12   8387.0  1876.415123               48.878686      77.502995      38.612171      2.007217   0.187709  0.725959
37      12   2436.0   545.003844               26.342370      38.144366      19.117223      1.995288   0.605243  0.874686
38      12  21087.0  4717.773423               77.503908     160.457519      73.581511      2.180677   0.054852  0.502706
39      12  14670.0  3282.104430               64.644452     176.827719      43.278739      4.085787   0.072823  0.489996
40      12   8422.0  1884.245638               48.980568     101.542378      33.233172      3.055452   0.121131  0.618764
41      12   5738.0  1283.757002               40.429323      61.740154      40.218440      1.535121   0.158006  0.622680
42      12   3055.0   683.492095               29.499986      31.839603      28.711765      1.108939   0.697576  0.922682
43      12   6651.0  1488.021579               43.527094      87.781144      35.434471      2.477281   0.152731  0.572671
44      12  19377.0  4335.196833               74.294980     147.013624      68.058162      2.160117   0.045838  0.568491
45      12   2594.0   580.353026               27.183238      33.445453      26.709186      1.252208   0.414199  0.775486
46      12   4129.0   923.777041               34.295619      56.426786      26.360424      2.140587   0.281927  0.743830
47      12   3411.0   763.139619               31.171454      44.678904      27.083231      1.649689   0.377303  0.724511
48      12   5108.0  1142.807732               38.145354      45.648655      39.066025      1.168500   0.303652  0.728362
49      12   3616.0   809.004064               32.094485      36.339801      32.910845      1.104189   0.485129  0.800531
50      12   3203.0   716.603987               30.206101      46.103545      24.956836      1.847331   0.376837  0.785049
51      12   3258.0   728.909082               30.464338      48.678710      21.898656      2.222909   0.362451  0.800295
52      12   4282.0   958.007578               34.925251      67.987870      20.007075      3.398191   0.269009  0.758279
53      12   4179.0   934.963491               34.502645      56.966626      33.498171      1.700589   0.251024  0.637237
54      12   7740.0  1731.662460               46.955523      70.612238      45.299024      1.558803   0.201372  0.658555
55      12   6612.0  1479.296148               43.399290      91.507946      34.187881      2.676619   0.082290  0.532239
56      12   1960.0   438.508840               23.628940      31.049344      18.813132      1.650408   0.573494  0.878136
57      12   5402.0  1208.584058               39.227758      58.396552      34.864088      1.674977   0.191053  0.705498
58      12  20272.0  4535.434288               75.991409     210.501012      54.328426      3.874602   0.050511  0.513944
59      12   7618.0  1704.367522               46.583990      73.377316      39.537317      1.855900   0.176240  0.665735
60      12   7022.0  1571.025038               44.724615      60.009428      46.787117      1.282606   0.159696  0.661143
61      12   5126.0  1146.834854               38.212504      49.988741      36.716957      1.361462   0.348490  0.799813
62      12   6179.0  1382.421491               41.954186      79.721784      29.153118      2.734589   0.181584  0.658251
63      12   6180.0  1382.645220               41.957581      70.687583      32.364541      2.184106   0.214011  0.694382
64      12   3621.0   810.122709               32.116667      61.138044      25.489554      2.398553   0.163863  0.601295
65      12   3071.0   687.071759               29.577135      34.062294      26.431350      1.288708   0.673231  0.900059
66      12   2417.0   540.752993               26.239438      40.647978      18.886500      2.152224   0.441149  0.778422
67      12  20712.0  4633.875048               76.811672     191.197626      74.262129      2.574632   0.050044  0.418754
68      12   5706.0  1276.597674               40.316431      82.810143      28.891894      2.866207   0.160660  0.618872
69      12   7642.0  1709.737018               46.657312      86.747550      47.798296      1.814867   0.145509  0.572778
70      12   3581.0   801.173549               31.938783      48.565230      26.631369      1.823610   0.347712  0.778986
71      12   6414.0  1434.997806               42.744543      85.889423      29.299848      2.931395   0.186447  0.590445
72      12  10165.0  2274.205285               53.810855      86.503378      74.317471      1.163971   0.059217  0.507413
73      12   1296.0   289.952784               19.214040      28.930224      13.748985      2.104172   0.666428  0.881033
74      12   6353.0  1421.350337               42.540798      60.776971      38.458052      1.580344   0.144825  0.661564
75      12  12975.0  2902.883775               60.795283     125.747970      51.521652      2.440682   0.095617  0.575975
76      12   2193.0   490.637697               24.993986      35.145168      18.931699      1.856419   0.628607  0.854638
77      12   6061.0  1356.021469               41.551656      65.276562      34.217687      1.907685   0.190788  0.715923
78      12   9254.0  2070.388166               51.342965      89.280730      48.553101      1.838827   0.073976  0.563993
79      12   4464.0   998.726256               35.659750      64.352490      31.180490      2.063870   0.194057  0.688039
80      12  12376.0  2768.870104               59.375373      98.593838      59.557135      1.655450   0.073452  0.591022
81      12   3081.0   689.309049               29.625252      43.248579      24.753687      1.747157   0.337946  0.772955
82      12  20504.0  4587.339416               76.425009     131.405177      82.889948      1.585297   0.042886  0.520803
83      12   2619.0   585.946251               27.313915      46.266956      19.834295      2.332675   0.248546  0.702333
84      12   1223.0   273.620567               18.665062      30.847248      12.943189      2.383280   0.496612  0.787001
85      12   5683.0  1271.451907               40.235095      54.748060      43.412800      1.261104   0.188635  0.606899
86      12   5040.0  1127.594160               37.890599      48.505039      39.012863      1.243309   0.205915  0.689184
87      12   2924.0   654.183596               28.860569      39.269483      22.607066      1.737045   0.553631  0.862791
88      12   1712.0   383.024048               22.083509      26.339226      20.710667      1.271771   0.651470  0.876600
89      12   4084.0   913.709236               34.108221      46.749334      28.303658      1.651706   0.396018  0.788265
90      12   3028.0   677.451412               29.369337      43.495354      23.441607      1.855477   0.383679  0.741430
91      12   2328.0   520.841112               25.751806      46.512719      19.148334      2.429074   0.361241  0.727500
92      12   8219.0  1838.828651               48.386665      73.241938      52.451033      1.396387   0.108875  0.574153
93      12   1321.0   295.546009               19.398476      25.823925      15.313363      1.686365   0.657499  0.913555
94      12  11717.0  2621.432693               57.772933     106.023085      52.895027      2.004406   0.084004  0.578046
95      12   4659.0  1042.353411               36.430284      93.637685      20.084776      4.662122   0.198944  0.635087
96      12  11752.0  2629.263208               57.859156     117.959806      44.994653      2.621641   0.087168  0.546021
97      12   6287.0  1406.584223               42.319247      90.095490      27.624813      3.261397   0.237529  0.637562
98      12   7972.0  1783.567588               47.654053      84.886621      45.409602      1.869354   0.127978  0.579613
99      12   4393.0   982.841497               35.375029      57.126600      29.681074      1.924681   0.230520  0.677514
100     12  12895.0  2884.985455               60.607570      81.569650      67.325727      1.211567   0.097542  0.625152
101     12   5306.0  1187.106074               38.877634      57.407155      35.047550      1.637979   0.210021  0.697240
102     12   2085.0   466.474965               24.370769      35.989925      19.162010      1.878192   0.467277  0.813500
103     12  10654.0  2383.608766               55.089971      95.434324      68.177224      1.399798   0.064700  0.475880
104     12   5209.0  1165.404361               38.520630      63.597991      28.824645      2.206376   0.296255  0.692226
105     12   3926.0   878.360054               33.441931      45.876176      29.171538      1.572635   0.284127  0.757769
106     12   1104.0   246.996816               17.733756      23.369924      15.616572      1.496482   0.554854  0.833837

File: Caluculaions/100x_report/Sample_1_report.txt
Sample 1 Grain Analysis Report
====================================

Image used: C:\Users\HP\PycharmProjects\Microstructure\Optical microstructure\100 x\1\100x1.tiff
Scale: 0.473 µm/pixel
Minimum area filter: 500 pixels

Filtered grain count: 98

Equivalent diameter statistics (µm):
count     98.000000
mean      43.798849
std       19.126936
min       12.368110
25%       28.998378
50%       41.471025
75%       56.386128
max      101.278136
Name: equivalent_diameter_um, dtype: float64

Detailed filtered grain table:
    Sample  area_px     area_um2  equivalent_diameter_um  major_axis_um  minor_axis_um  aspect_ratio  roundness  solidity
1        1  36008.0  8056.033832              101.278136     164.907328      76.917475      2.143951   0.075729  0.672820
2        1  19818.0  4433.861322               75.135661      93.427347      74.337682      1.256797   0.169890  0.768080
3        1  14914.0  3336.694306               65.179837      86.415636      52.271075      1.653221   0.367330  0.835846
4        1  31023.0  6940.744767               94.006546     126.281358     115.609126      1.092313   0.057249  0.526081
5        1  28197.0  6308.486613               89.622623     128.928054      98.394125      1.310323   0.053305  0.615601
6        1  11932.0  2669.534428               58.300573      77.717853      49.198770      1.579671   0.293073  0.783402
7        1  17835.0  3990.206715               71.277549     113.050338      65.094848      1.736702   0.078486  0.610913
8        1   7303.0  1633.892887               45.610712      91.426220      39.945244      2.288789   0.098007  0.547862
9        1   5272.0  1179.499288               38.752873      58.721586      29.225436      2.009263   0.529242  0.823621
10       1   6573.0  1470.570717               43.271108      53.704816      37.191984      1.443989   0.479593  0.861807
11       1  19181.0  4291.345949               73.918275     127.950571      55.059262      2.323870   0.137745  0.689642
12       1   3377.0   755.532833               31.015710      78.209077      16.472402      4.747886   0.173698  0.628396
13       1    873.0   195.315417               15.769696      59.541092       4.367145     13.633870   0.202548  0.937701
14       1    786.0   175.850994               14.963303      47.692088       4.872968      9.787072   0.258544  0.953883
15       1    851.0   190.393379               15.569726      46.205810       5.460598      8.461676   0.294926  0.955107
16       1   9033.0  2020.944057               50.726185      76.541296      44.488567      1.720471   0.207427  0.625078
17       1   4202.0   940.109258               34.597461      56.183840      24.383527      2.304172   0.501045  0.831256
18       1   7707.0  1724.279403               46.855317      55.200498      42.639402      1.294589   0.376162  0.835810
19       1  10699.0  2393.676571               55.206192      78.504842      47.591903      1.649542   0.158370  0.678354
20       1   6589.0  1474.150381               43.323741      55.172975      37.658536      1.465085   0.401512  0.840219
21       1  11952.0  2674.009008               58.349413     123.317172      38.245048      3.224396   0.140100  0.612170
22       1   4580.0  1024.678820               36.120100      43.260434      37.443188      1.155362   0.361075  0.748244
23       1   5563.0  1244.604427               39.808034      49.665147      40.448503      1.227861   0.187207  0.706144
24       1  11536.0  2580.937744               57.324968      73.669110      52.894698      1.392750   0.148240  0.708817
25       1   5847.0  1308.143463               40.811518      47.601056      41.487528      1.147358   0.289995  0.718835
26       1   2946.0   659.105634               28.968938      43.217817      21.145069      2.043872   0.553543  0.882300
27       1   6643.0  1486.231747               43.500908      88.549915      29.149773      3.037757   0.190867  0.646269
28       1   7321.0  1637.920009               45.666887      80.227997      42.696911      1.879012   0.156790  0.615417
29       1   6111.0  1367.207919               41.722694     105.598862      46.387964      2.276428   0.087264  0.401934
30       1   1226.0   274.291754               18.687940      50.820718       9.976133      5.094230   0.284751  0.643232
31       1   5101.0  1141.241629               38.119207      52.312990      32.818020      1.594032   0.324095  0.806355
32       1  14259.0  3190.151811               63.732468     141.960211      49.928426      2.843274   0.069528  0.551243
33       1  19432.0  4347.501928               74.400345     149.449562      71.091285      2.102221   0.051746  0.421427
34       1   4863.0  1087.994127               37.219311      49.778325      29.061228      1.712878   0.451174  0.874955
35       1   4381.0   980.156749               35.326680      51.025484      27.853444      1.831927   0.394968  0.800914
36       1  19372.0  4334.078188               74.285394     161.833806      71.248183      2.271410   0.041910  0.437271
37       1   2727.0   610.108983               27.871399      39.060586      23.453705      1.665434   0.500503  0.854323
39       1   2621.0   586.393709               27.324342      49.118783      16.942457      2.899153   0.428082  0.809951
40       1  11430.0  2557.222470               57.060992     104.290840      47.945360      2.175202   0.090004  0.554289
41       1  14708.0  3290.606132               64.728123     129.767773      44.644777      2.906673   0.071190  0.634814
42       1   6039.0  1351.099431               41.476177      56.414784      35.271130      1.599461   0.261746  0.763561
43       1  12622.0  2823.907438               59.962577      90.800334      72.717734      1.248668   0.060431  0.465293
44       1   3074.0   687.742946               29.591578      43.579124      23.544990      1.850887   0.415863  0.756770
46       1   8395.0  1878.204955               48.901992      69.112495      46.669413      1.480895   0.114252  0.609393
47       1  16672.0  3730.009888               68.914411     182.394430      60.922536      2.993875   0.048493  0.397805
48       1   4226.0   945.478754               34.696123      52.772104      27.956376      1.887659   0.325737  0.743752
49       1  11352.0  2539.771608               56.865962      99.574381      55.304861      1.800463   0.082115  0.575309
50       1   7852.0  1756.720108               47.294033      82.996704      50.870157      1.631540   0.111432  0.510865
51       1   3259.0   729.132811               30.469013      32.699418      31.384973      1.041881   0.400572  0.789869
52       1   7179.0  1606.150491               45.221835     100.837024      28.538813      3.533329   0.206297  0.633013
53       1   6613.0  1479.519877               43.402572      68.957141      39.200095      1.759106   0.182423  0.649161
54       1  24172.0  5407.977388               82.979821     177.556419      82.609041      2.149358   0.035622  0.440468
55       1   2646.0   591.986934               27.454347      40.374769      21.729603      1.858054   0.341161  0.712823
56       1   1851.0   414.122379               22.962513      24.795628      24.018266      1.032365   0.497128  0.851034
57       1   9475.0  2119.832275               51.952423      78.895204      49.613396      1.590200   0.131910  0.617545
58       1   5842.0  1307.024818               40.794064      61.968199      32.099192      1.930522   0.292180  0.754585
59       1   3051.0   682.597179               29.480667      55.867733      18.856245      2.962824   0.311878  0.747245
60       1  17147.0  3836.281163               69.889233     132.163250      84.964264      1.555516   0.049951  0.451261
61       1   7253.0  1622.706437               45.454307      69.071255      47.791360      1.445267   0.112592  0.569399
62       1   8152.0  1823.838808               48.189041      79.018803      40.783802      1.937505   0.123115  0.618278
63       1   1894.0   423.742726               23.227699      38.667153      15.945738      2.424921   0.494535  0.817789
64       1   1853.0   414.569837               22.974915      36.877435      17.306863      2.130798   0.353847  0.775314
65       1   3115.0   696.915835               29.788266      36.675681      28.633586      1.280862   0.295712  0.751689
66       1  12486.0  2793.480294               59.638658     139.880263      42.363111      3.301936   0.081279  0.540075
67       1   2901.0   649.037829               28.746837      37.610968      27.670781      1.359230   0.258702  0.689074
68       1   2970.0   664.475130               29.086698      58.459954      18.516921      3.157110   0.213985  0.643554
69       1   5664.0  1267.201056               40.167779      56.223535      38.709508      1.452448   0.182557  0.727646
70       1  11354.0  2540.219066               56.870971     104.630021      55.909105      1.871431   0.074052  0.515927
71       1  10218.0  2286.062922               53.950957     101.422861      43.491724      2.332004   0.080530  0.551847
72       1  14241.0  3186.124689               63.692228     137.710585      64.779740      2.125828   0.050020  0.475223
73       1   8643.0  1933.689747               49.619051      86.739317      52.449886      1.653756   0.078534  0.531811
74       1   6036.0  1350.428244               41.465873      70.655862      31.651949      2.232275   0.232354  0.691726
75       1   5470.0  1223.797630               39.473884      67.359288      34.036911      1.979007   0.132254  0.590521
76       1  11299.0  2527.913971               56.733059     114.215988      43.844001      2.605054   0.131198  0.557342
77       1   2824.0   631.810696               28.362764      49.592815      19.555982      2.535941   0.334351  0.724474
78       1   3503.0   783.722687               31.589028      48.705853      27.751815      1.755051   0.316876  0.709397
79       1    537.0   120.142473               12.368110      25.246503       7.480164      3.375127   0.452764  0.801493
80       1   6744.0  1508.828376               43.830354      57.955491      43.723148      1.325510   0.133862  0.652161
81       1   2012.0   450.142748               23.940333      29.065134      24.084399      1.206803   0.383590  0.759532
82       1  10753.0  2405.757937               55.345335      98.304916      56.904784      1.727533   0.078366  0.496973
83       1    715.0   159.966235               14.271487      27.867933       7.887300      3.533266   0.520739  0.879459
84       1   3890.0   870.305810               33.288253      50.444716      33.571028      1.502626   0.172015  0.664049
85       1   3883.0   868.739707               33.258288      44.553027      31.899458      1.396670   0.222270  0.718941
86       1   8521.0  1906.394809               49.267609      74.413811      53.588484      1.388616   0.093605  0.567310
87       1   1980.0   442.983420               23.749190      39.885170      17.997346      2.216169   0.421119  0.801944
88       1   1511.0   338.054519               20.746672      29.923305      14.878960      2.011115   0.585884  0.908053
89       1   1317.0   294.651093               19.369084      22.993718      17.808059      1.291197   0.566292  0.892276
90       1   4592.0  1027.363568               36.167388      63.065006      26.854002      2.348440   0.241300  0.687734
91       1   1257.0   281.227353               18.922732      26.201903      14.440721      1.814446   0.684749  0.927675
92       1   2826.0   632.258154               28.372805      34.039639      25.693527      1.324833   0.446278  0.816527
93       1   1698.0   379.891842               21.993029      27.515011      19.335623      1.423022   0.607718  0.860618
94       1   2637.0   589.973373               27.407616      40.339478      25.227798      1.599009   0.321284  0.727047
95       1   2566.0   574.088614               27.036130      44.201020      23.475501      1.882857   0.224771  0.635778
96       1   5582.0  1248.855278               39.875957      62.635321      35.812924      1.748959   0.200822  0.613946
97       1   7619.0  1704.591251               46.587047      90.805397      43.366610      2.093901   0.114809  0.536814
98       1  26805.0  5997.055845               87.382428     354.132996      72.204482      4.904585   0.021474  0.351938
99       1   9509.0  2127.439061               52.045553      83.117635      59.390200      1.399518   0.059735  0.571936
100      1   1448.0   323.959592               20.309558      23.345460      19.680409      1.186228   0.503697  0.826484
