Repository: sreearravind/Al_Graphene_workMicrostructure

# Reviewer Comment 10 – comparative factor-response plots

This folder contains the data table and plotting script prepared to address Reviewer Comment 10:

> Provide comparative plots showing graphene-content and sintering-temperature effects on density, grain size, hardness, strength, and wear behaviour.

## Figure structure

The script generates one six-panel interaction figure using GNP content (0, 2, 3, and 4 wt.%) on the x-axis and separate lines for 500, 550, and 600 °C:

- (a) extruded density
- (b) mean equivalent grain diameter
- (c) Rockwell hardness
- (d) ultimate tensile strength
- (e) coefficient of friction
- (f) mass loss

The resulting non-parallel and crossover trends provide a direct visual representation of composition–temperature coupling across the 4 × 3 experimental matrix.

## Files

- `comment10_factor_comparison_data.csv` – current condition-level values used in the revised manuscript.
- `figure_comment10_comparative.py` – reproducible plotting script.

Running the script creates:

- `Fig_12_Comparative_Factor_Response.png` (600 dpi)
- `Fig_12_Comparative_Factor_Response.tiff` (600 dpi, LZW-compressed)
- `Fig_12_Comparative_Factor_Response.svg` (vector)

## Important revision note

The grain-size values currently reproduce the condition-average values obtained from the existing 100× single-field analysis used in the manuscript. The repository contains three 100× optical micrographs for each condition; if the planned multi-field grain-size reanalysis is adopted for the grain-analysis reviewer comments, update the grain-size column in the CSV and rerun this script before final submission.

The hardness values are the current condition means. Reviewer Comment 7 separately requests mean ± standard deviation from nine spatially separated hardness measurements. Once those replicate values are recovered, the hardness panel can be updated with error bars without changing the overall Comment 10 figure structure.

File: Revision_Comment10/comment10_factor_comparison_data.csv
Sample,GNP_wt_pct,Sintering_Temperature_C,Extruded_Density_g_cm3,Mean_Equivalent_Grain_Diameter_um,Hardness_HRB,UTS_MPa,COF,Mass_Loss_g
S1,0,500,2.735,41.295758,18.5,79,0.591,0.0039
S2,0,550,2.711,49.416620,18.0,76,0.595,0.0030
S3,0,600,2.663,40.638266,18.5,128,0.611,0.0036
S4,2,500,2.445,44.986388,20.33,80,0.407,0.0064
S5,2,550,2.635,36.970019,21.2,95,0.379,0.0024
S6,2,600,2.706,26.786319,22.4,105,0.595,0.0055
S7,3,500,2.623,38.479800,20.6,88,0.508,0.0041
S8,3,550,2.630,34.680068,21.76,78,0.458,0.0060
S9,3,600,2.662,65.291966,22.37,90,0.399,0.0054
S10,4,500,2.671,29.930414,20.75,120,0.389,0.0098
S11,4,550,2.649,40.024305,23.4,129,0.577,0.0030
S12,4,600,2.696,52.273805,24.5,98,0.125,0.0040
