Repository: sreearravind/Al_Graphene_workMicrostructure

# Reviewer 2 – Comment 7 revision

Reviewer comment:

> Add error bars to hardness and explain strengthening through densification, grain refinement, dislocation strengthening, and GNP dispersion.

## Data treatment

`hardness_data.csv` contains nine spatially separated Rockwell hardness indentations (H1–H9) for each processing condition S1–S12. The revised figure reports the condition mean with **±1 sample standard deviation (SD), n = 9**.

These nine measurements quantify **within-condition spatial hardness variability**. They should not be described as nine independently fabricated specimen replicates.

The computed SD values are approximately 0.31–0.69 HRB, corresponding to coefficients of variation of about 1.7–3.3% across the twelve conditions.

## Files generated by the script

Running `figure_comment7_hardness_errorbars.py` creates:

- `hardness_summary_comment7.csv`
- `Figure_5_Hardness_Density_with_SD.png/.tiff/.svg`
- `Figure_12_Comparative_with_Hardness_SD.png/.tiff/.svg`

The latter updates panel (c) of the Comment-10 interaction figure so that the hardness uncertainty representation is consistent throughout the revised manuscript.

## Interpretation boundary

The revised discussion should distinguish measured evidence from mechanism:

- densification is a bulk consolidation descriptor and is not a monotonic predictor of hardness;
- grain refinement can increase resistance to dislocation motion, but the optical grain-size response is non-monotonic;
- GNP/dislocation obstruction and thermal-mismatch strengthening are physically plausible, but are not directly confirmed without TEM;
- improved GNP dispersion can enhance reinforcement efficiency, whereas clustering can reduce it, but uniform GNP dispersion is not claimed without spatial SEM–EDS/TEM evidence.

File: Revision_Comment7/hardness_summary_comment7.csv
Sample,GNP_wt_pct,Sintering_Temperature_C,Hardness_HRB_mean,Hardness_HRB_SD,Hardness_HRB_SE,Hardness_CV_pct
S1,0.0,500.0,18.5,0.48218253804964817,0.16072751268321606,2.606392097565666
S2,0.0,550.0,17.999999999999996,0.3774917217635377,0.12583057392117922,2.0971762320196543
S3,0.0,600.0,18.5,0.3122498999199201,0.10408329997330669,1.6878372968644328
S4,2.0,500.0,20.33,0.6500000000000005,0.2166666666666668,3.197245450073785
S5,2.0,550.0,21.200000000000003,0.49749371855331004,0.16583123951777,2.3466684837420284
S6,2.0,600.0,22.4,0.41533119314590367,0.13844373104863456,1.8541571122584986
S7,3.0,500.0,20.599999999999998,0.49749371855331,0.16583123951776998,2.4150180512296604
S8,3.0,550.0,21.76,0.6928203230275509,0.2309401076758503,3.1839169256780835
S9,3.0,600.0,22.37,0.6499999999999998,0.2166666666666666,2.9056772463120244
S10,4.0,500.0,20.75,0.692820323027551,0.23094010767585035,3.338893123024342
S11,4.0,550.0,23.400000000000002,0.49749371855331,0.16583123951776998,2.1260415322791024
S12,4.0,600.0,24.5,0.6499999999999995,0.21666666666666648,2.6530612244897935
