Repository: sreearravind/Al_Graphene_workMicrostructure

File: Revision_Comments_3_4_5/output/analysis_report_comments_3_4_5.md
# Multi-field grain analysis for Reviewer 2 Comments 3, 4 and 5
- Magnification used for quantitative analysis: **100×**
- Calibration: **0.473 µm/pixel**
- Minimum segmented region area: **500 pixels**
- Fields analysed per processing condition: **3** (all available 100× TIFF fields)
- Grain-size descriptor: **equivalent circular diameter (ECD)** from calibrated digital segmentation
- Uncertainty reported at two levels: pooled grain distribution and SD of the three field means.
- The analysis is a calibrated image-analysis workflow; it should **not** be described as EBSD or as independent confirmation of dynamic recrystallization.

## Condition-level summary

| Sample   |   GNP_wt_pct |   Sintering_Temperature_C |   Number_of_Fields |   Total_Sampled_Area_um2 |   Total_Grain_Count |   Pooled_Mean_ECD_um |   Pooled_SD_ECD_um |   Pooled_Median_ECD_um |   Pooled_IQR_ECD_um |   Field_to_Field_SD_um |   Field_to_Field_CV_pct |
|:---------|-------------:|--------------------------:|-------------------:|-------------------------:|--------------------:|---------------------:|-------------------:|-----------------------:|--------------------:|-----------------------:|------------------------:|
| S1       |            0 |                       500 |                  3 |              1.28868e+06 |                 346 |               41.296 |             17.335 |                 39.842 |              20.765 |                  5.975 |                  13.979 |
| S2       |            0 |                       550 |                  3 |              1.28868e+06 |                 143 |               49.417 |             33.512 |                 41.469 |              25.518 |                 31.071 |                  45.295 |
| S3       |            0 |                       600 |                  3 |              1.28868e+06 |                 260 |               40.638 |             27.979 |                 34.472 |              20.826 |                 54.992 |                  78.758 |
| S4       |            2 |                       500 |                  3 |              1.28868e+06 |                 292 |               44.986 |             17.791 |                 43.004 |              24.305 |                  6.514 |                  14.05  |
| S5       |            2 |                       550 |                  3 |              1.28868e+06 |                 399 |               36.97  |             14.572 |                 34.025 |              17.554 |                  4.107 |                  10.857 |
| S6       |            2 |                       600 |                  3 |              1.28868e+06 |                 696 |               26.786 |             17.029 |                 23.252 |              10.701 |                 40.817 |                  84.998 |
| S7       |            3 |                       500 |                  3 |              1.28868e+06 |                 404 |               38.48  |             16.001 |                 35.375 |              18.424 |                  7.243 |                  18.078 |
| S8       |            3 |                       550 |                  3 |              1.28868e+06 |                 401 |               34.68  |             16.694 |                 30.702 |              18.252 |                 12.617 |                  30.289 |
| S9       |            3 |                       600 |                  3 |              1.28868e+06 |                 106 |               65.292 |             42.159 |                 54.713 |              43.925 |                 26.436 |                  32.993 |
| S10      |            4 |                       500 |                  3 |              1.28868e+06 |                 609 |               29.93  |             15.67  |                 26.212 |              14.105 |                 16.859 |                  45.046 |
| S11      |            4 |                       550 |                  3 |              1.28868e+06 |                 337 |               40.024 |             16.78  |                 38.595 |              21.523 |                  5.624 |                  13.639 |
| S12      |            4 |                       600 |                  3 |              1.28868e+06 |                 190 |               52.274 |             24.639 |                 47.805 |              27.083 |                 17.369 |                  29.419 |

## Grain-size / mechanical-response correlations (condition level, n = 12)

- Grain size vs hardness: **r = 0.090**
- Grain size vs UTS: **r = -0.303**
- Grain size vs elongation: **r = -0.094**

These correlations are exploratory because the mechanical responses are available at condition level and the experimental design contains only twelve conditions.

## Important interpretation boundary

Optical morphology and ECD distributions quantify condition-dependent grain-structure differences, but they do not provide crystallographic orientation, boundary misorientation, recrystallized fraction or grain-boundary character. Therefore, EBSD-dependent DRX claims must remain withdrawn/qualified.
